Repository: TimberEng/Tensilt-Test-Post-Processing

# Tensilt-Test-Post-Processing
This repository contains the post-processing of tensile test results.

File: Coupon(GU)/Tensile Test Post-process (GU).ipynb
```
import pandas as pd
import numpy as np
import matplotlib.pyplot as plt

# Constants
Thickness = 2.572  # m (6.035mm)
Width = 10.24  # m (20 mm)
area = Thickness * Width  # Calculate the area of the specimen

# Load tensile test data
df = pd.read_csv('testdata.csv', header=[0])
#df.columns = [f"{col[0]} {col[1]}" for col in df.columns]

# Extract relevant columns
#time = df["Time (sec)"]
#displacement = df["Crosshead separation (mm)"]
force = df["Instron Force (kN)"]
elongation = df["Extensometer (mm/mm)"]
strain = elongation # Strain in mm/mm

# Calculate stress and strain
force = force * 1000 # Convert kN to N
stress = (force / area)  # N/m^2 or Pa
uts = stress.max()

#find the data before uts
idx_peak = np.argmax(stress)
strain_up = strain[:idx_peak+1]
stress_up = stress[:idx_peak+1]
#Boundary for 20% - 50% of UTS
elastic_low = 0.2 * uts
elastic_up = 0.5 * uts

elastic_reg = (elastic_low <= stress_up) & (stress_up <= elastic_up)

stress_ela = stress_up[elastic_reg]
strain_ela = strain_up[elastic_reg] 

E, intercept = np.polyfit(strain_ela, stress_ela, 1)
print(f"Young's Modulus is: {E} MPa",)
E_GPa = E / 1000  # Convert MPa to GPa
print(f"Intercept: {intercept} MPa")

offset_decimal = 0.002  # 0.2% in decimal
offset_line = E * (strain - offset_decimal) + intercept

#Find the Yield strength
diff = stress - offset_line
cross_index = np.where(diff <= 0)[0][0]
x1 = strain[cross_index-1]
x2 = strain[cross_index]
y1 = diff[cross_index-1]
y2 = diff[cross_index]
yield_strain = x1 - y1 * (x2 - x1) / (y2 - y1)
yield_strength = np.interp(yield_strain, strain, stress)

#Plot
plt.figure(figsize=(10, 6))
plt.plot(strain, stress, label='Stress-Strain Curve', color='blue')
plt.plot(strain, offset_line, label='0.2% Offset Strain Line', color='yellow',linestyle = '--')
plt.axhline(y=yield_strength, label=f'Yield Strength = {yield_strength:.2f} MPa', color='green', linestyle = '--')
plt.axhline(y=uts, color='red', linestyle = '--', label=f'UTS = {uts:.2f} MPa')

plt.xlabel('Strain (mm/mm)')
plt.ylabel('Stress (MPa)')
plt.title('Stress-Strain Curve with Mechanical Properties')
plt.legend()
plt.grid(True)
plt.ylim(0, 600)
# Print results
print(f"Young's Modulus (E): {E_GPa:.2f} GPa")
print(f"Ultimate Tensile Strength (UTS): {uts:.2f} MPa")
print(f"Yield Strength: {yield_strength:.2f} MPa")
```

Young's Modulus is: 211838.24934874495 MPa
Intercept: 24.664962293795906 MPa
Young's Modulus (E): 211.84 GPa
Ultimate Tensile Strength (UTS): 381.58 MPa
Yield Strength: 266.89 MPa

```
import pandas as pd
import numpy as np
import matplotlib.pyplot as plt

# Constants
Thickness = 2.511  # m (6.035mm)
Width = 10.03  # m (20 mm)
area = Thickness * Width  # Calculate the area of the specimen

# Load tensile test data
df = pd.read_csv('testdata_1.csv', header=[0])
#df.columns = [f"{col[0]} {col[1]}" for col in df.columns]

# Extract relevant columns
#time = df["Time (sec)"]
#displacement = df["Crosshead separation (mm)"]
force = df["Instron Force (kN)"]
elongation = df["Extensometer (mm/mm)"]
strain = elongation # Strain in mm/mm

# Calculate stress and strain
force = force * 1000 # Convert kN to N
stress = (force / area)  # N/m^2 or Pa
uts = stress.max()

#find the data before uts
idx_peak = np.argmax(stress)
strain_up = strain[:idx_peak+1]
stress_up = stress[:idx_peak+1]
#Boundary for 20% - 50% of UTS
elastic_low = 0.2 * uts
elastic_up = 0.5 * uts

elastic_reg = (elastic_low <= stress_up) & (stress_up <= elastic_up)

stress_ela = stress_up[elastic_reg]
strain_ela = strain_up[elastic_reg] 

E, intercept = np.polyfit(strain_ela, stress_ela, 1)
#print(f"Young's Modulus is: {E} MPa",)
E_GPa = E / 1000  # Convert MPa to GPa
#print(f"Intercept: {intercept} MPa")

offset_decimal = 0.002  # 0.2% in decimal
offset_line = E * (strain - offset_decimal) + intercept

#Find the Yield strength
diff = stress - offset_line
cross_index = np.where(diff <= 0)[0][0]
x1 = strain[cross_index-1]
x2 = strain[cross_index]
y1 = diff[cross_index-1]
y2 = diff[cross_index]
yield_strain = x1 - y1 * (x2 - x1) / (y2 - y1)
yield_strength = np.interp(yield_strain, strain, stress)

#Plot
plt.figure(figsize=(10, 6))
plt.plot(strain, stress, label='Stress-Strain Curve', color='blue')
plt.plot(strain, offset_line, label='0.2% Offset Strain Line', color='yellow',linestyle = '--')
plt.axhline(y=yield_strength, label=f'Yield Strength = {yield_strength:.2f} MPa', color='green', linestyle = '--')
plt.axhline(y=uts, color='red', linestyle = '--', label=f'UTS = {uts:.2f} MPa')

plt.xlabel('Strain (mm/mm)')
plt.ylabel('Stress (MPa)')
plt.title('Stress-Strain Curve with Mechanical Properties')
plt.legend()
plt.grid(True)
plt.ylim(0, 600)
plt.xlim(-0.01, 0.01)
# Print results
print(f"Young's Modulus (E): {E_GPa:.2f} GPa")
print(f"Ultimate Tensile Strength (UTS): {uts:.2f} MPa")
print(f"Yield Strength: {yield_strength:.2f} MPa")
```

Young's Modulus (E): 203.37 GPa
Ultimate Tensile Strength (UTS): 399.15 MPa
Yield Strength: 328.60 MPa

```

```
